Repository: XDS-4110/advanced-packaging-simulation-kb

# LLM 驱动先进封装自动化建模与仿真知识库

面向电子封装的可追溯知识库，当前软件基线为 **COMSOL Multiphysics 6.4**。保留封装结构、材料机理、工艺、可靠性与数值验证知识；软件操作必须注明来源版本、模块许可和验证范围。旧工程快照不作为当前项目输入。

| 入口 | 内容 |
| --- | --- |
| [封装知识](packaging/README.md) | BGA、2.5D、TSV、材料、工艺与可靠性 |
| [仿真知识](simulation/README.md) | 建模、热与结构分析、验证及案例规则 |
| [COMSOL 操作资料](simulation/software/comsol/README.md) | 官方资料归纳，全部新条目为待审核草稿 |
| [材料资料](shared/materials/README.md) | 材料身份、单位、温区与审核边界 |
| [只读检索工具](tooling/README.md) | 搜索、流程路由、注册信息查询与一致性检查 |

## 使用边界

- 默认正式检索仅允许 `reviewed` / `validated`；`draft` 只供解释和方案讨论，不能自动作为工程参数。
- 官方文档已核对不等于本地运行已验证；仿真计算完成也不等于物理模型已验证。
- 现有论文、课程与上游来源保留其年代、许可和原审核状态；教材演示数值不转成推荐值。
- 实际项目状态由客户端读取；本知识库的资料不能替代当前模型、域/面编号、保存设置及求解记录。
- 本次仅整理资料与只读工具，未为客户端接入 MCP，也不提供直接写入求解器的执行接口。

协作遵循 [贡献约定](CONTRIBUTING.md)、[RAG 规范](shared/rag/README.md) 与 [来源登记](shared/references/catalog.csv)。新增知识先登记来源，默认 `draft`；不得猜测缺失参数，不上传未授权的全文、工程文件或密钥。

本次迁移范围与待审事项见 [清理记录](tooling/COMSOL_MIGRATION.md)。

# 材料证据与审核

当前没有可自动赋值的已审核材料参数表。历史工程转录不作为公共材料库，已移除旧工程材料修订及截图表。

保留 [封装材料机理](../../packaging/common/materials/) 与 [材料模型选择](../../simulation/materials/02-model-selection.md)。新增数据需记录牌号/状态、属性、单位、方向、温度和速率区间、来源页码、修订与状态。`catalog.csv` 保留表头供后续明确登记，空表不是“零属性”。

来源已被读取不等于材料已标定；不能仅凭“硅”“底填”“焊料”等名称自动赋值。

File: shared/materials/datasets/bga-report-draft/report-tables.json
[
  {
    "table_id": "T01",
    "report_label": "表2-1",
    "rows": [
      [
        {
          "text": "属性名称",
          "grid_span": 1
        },
        {
          "text": "密度（kg/m3）",
          "grid_span": 1
        },
        {
          "text": "弹性模量(Gpa)",
          "grid_span": 1
        },
        {
          "text": "泊松比",
          "grid_span": 1
        },
        {
          "text": "热膨胀系数(10-6/K)",
          "grid_span": 1
        },
        {
          "text": "导热系数（W/mK）",
          "grid_span": 1
        },
        {
          "text": "比热容（J/gK）",
          "grid_span": 1
        }
      ],
      [
        {
          "text": "芯片（Si）",
          "grid_span": 1
        },
        {
          "text": "2330",
          "grid_span": 1
        },
        {
          "text": "112.4",
          "grid_span": 1
        },
        {
          "text": "0.28",
          "grid_span": 1
        },
        {
          "text": "2.5",
          "grid_span": 1
        },
        {
          "text": "154",
          "grid_span": 1
        },
        {
          "text": "0.713",
          "grid_span": 1
        }
      ],
      [
        {
          "text": "Underfill",
          "grid_span": 1
        },
        {
          "text": "1490",
          "grid_span": 1
        },
        {
          "text": "8",
          "grid_span": 1
        },
        {
          "text": "0.3",
          "grid_span": 1
        },
        {
          "text": "32",
          "grid_span": 1
        },
        {
          "text": "0.55",
          "grid_span": 1
        },
        {
          "text": "0.87",
          "grid_span": 1
        }
      ],
      [
        {
          "text": "BT基板",
          "grid_span": 1
        },
        {
          "text": "1700",
          "grid_span": 1
        },
        {
          "text": "23.1",
          "grid_span": 1
        },
        {
          "text": "0.21",
          "grid_span": 1
        },
        {
          "text": "13.6",
          "grid_span": 1
        },
        {
          "text": "0.2",
          "grid_span": 1
        },
        {
          "text": "0.92",
          "grid_span": 1
        }
      ],
      [
        {
          "text": "塑封料",
          "grid_span": 1
        },
        {
          "text": "1890",
          "grid_span": 1
        },
        {
          "text": "25℃：26",
          "grid_span": 1
        },
        {
          "text": "0.3",
          "grid_span": 1
        },
        {
          "text": "25℃：8",
          "grid_span": 1
        },
        {
          "text": "1",
          "grid_span": 1
        },
        {
          "text": "0.79",
          "grid_span": 1
        }
      ],
      [
        {
          "text": "",
          "grid_span": 1
        },
        {
          "text": "",
          "grid_span": 1
        },
        {
          "text": "260℃：0.7",
          "grid_span": 1
        },
        {
          "text": "",
          "grid_span": 1
        },
        {
          "text": "150℃：35",
          "grid_span": 1
        },
        {
          "text": "",
          "grid_span": 1
        },
        {
          "text": "",
          "grid_span": 1
        }
      ],
      [
        {
          "text": "（凸点、焊球）Sn63Pb37",
          "grid_span": 1
        },
        {
          "text": "8400",
          "grid_span": 1
        },
        {
          "text": "见表2-2",
          "grid_span": 3
        },
        {
          "text": "50",
          "grid_span": 1
        },
        {
          "text": "0.128",
          "grid_span": 1
        }
      ]
    ]
  },
  {
    "table_id": "T02",
    "report_label": "表2-2",
    "rows": [
      [
        {
          "text": "温度(℃)",
          "grid_span": 1
        },
        {
          "text": "-55",
          "grid_span": 1
        },
        {
          "text": "-35",
          "grid_span": 1
        },
        {
          "text": "-15",
          "grid_span": 1
        },
        {
          "text": "5",
          "grid_span": 1
        },
        {
          "text": "12",
          "grid_span": 1
        },
        {
          "text": "50",
          "grid_span": 1
        },
        {
          "text": "75",
          "grid_span": 1
        },
        {
          "text": "100",
          "grid_span": 1
        },
        {
          "text": "125",
          "grid_span": 1
        }
      ],
      [
        {
          "text": "弹性模量(GPa)",
          "grid_span": 1
        },
        {
          "text": "41.44",
          "grid_span": 1
        },
        {
          "text": "39.36",
          "grid_span": 1
        },
        {
          "text": "36.62",
          "grid_span": 1
        },
        {
          "text": "33.58",
          "grid_span": 1
        },
        {
          "text": "32.52",
          "grid_span": 1
        },
        {
          "text": "26.74",
          "grid_span": 1
        },
        {
          "text": "22.94",
          "grid_span": 1
        },
        {
          "text": "19.14",
          "grid_span": 1
        },
        {
          "text": "15.34",
          "grid_span": 1
        }
      ],
      [
        {
          "text": "泊松比",
          "grid_span": 1
        },
        {
          "text": "0.352",
          "grid_span": 1
        },
        {
          "text": "0.354",
          "grid_span": 1
        },
        {
          "text": "0.357",
          "grid_span": 1
        },
        {
          "text": "0.360",
          "grid_span": 1
        },
        {
          "text": "0.363",
          "grid_span": 1
        },
        {
          "text": "0.365",
          "grid_span": 1
        },
        {
          "text": "0.370",
          "grid_span": 1
        },
        {
          "text": "0.377",
          "grid_span": 1
        },
        {
          "text": "0.384",
          "grid_span": 1
        }
      ],
      [
        {
          "text": "热膨胀系数（10-6·K-1）",
          "grid_span": 1
        },
        {
          "text": "24.1",
          "grid_span": 1
        },
        {
          "text": "24.6",
          "grid_span": 1
        },
        {
          "text": "25",
          "grid_span": 1
        },
        {
          "text": "25.2",
          "grid_span": 1
        },
        {
          "text": "25.4",
          "grid_span": 1
        },
        {
          "text": "26.1",
          "grid_span": 1
        },
        {
          "text": "26.8",
          "grid_span": 1
        },
        {
          "text": "27.3",
          "grid_span": 1
        },
        {
          "text": "27.8",
          "grid_span": 1
        }
      ]
    ]
  },
  {
    "table_id": "T03",
    "report_label": "表2-3",
    "rows": [
      [
        {
          "text": "参数",
          "grid_span": 1
        },
        {
          "text": "数值",
          "grid_span": 1
        },
        {
          "text": "定义",
          "grid_span": 1
        }
      ],
      [
        {
          "text": "s0（Mpa）",
          "grid_span": 1
        },
        {
          "text": "56.63",
          "grid_span": 1
        },
        {
          "text": "形变阻抗初始值",
          "grid_span": 1
        }
      ],
      [
        {
          "text": "Q/R(1/K)",
          "grid_span": 1
        },
        {
          "text": "10830",
          "grid_span": 1
        },
        {
          "text": "激活能/气体常数",
          "grid_span": 1
        }
      ],
      [
        {
          "text": "A（1/sec）",
          "grid_span": 1
        },
        {
          "text": "1.49e7",
          "grid_span": 1
        },
        {
          "text": "指数前系数因子",
          "grid_span": 1
        }
      ],
      [
        {
          "text": "ξ",
          "grid_span": 1
        },
        {
          "text": "11",
          "grid_span": 1
        },
        {
          "text": "材料常数",
          "grid_span": 1
        }
      ],
      [
        {
          "text": "m",
          "grid_span": 1
        },
        {
          "text": "0.303",
          "grid_span": 1
        },
        {
          "text": "应变硬化常数",
          "grid_span": 1
        }
      ],
      [
        {
          "text": "h0（Mpa）",
          "grid_span": 1
        },
        {
          "text": "2640.75",
          "grid_span": 1
        },
        {
          "text": "应力的应变率敏感指数",
          "grid_span": 1
        }
      ],
      [
        {
          "text": "s（Mpa）",
          "grid_span": 1
        },
        {
          "text": "80.415",
          "grid_span": 1
        },
        {
          "text": "形变阻抗饱和值系数",
          "grid_span": 1
        }
      ],
      [
        {
          "text": "n",
          "grid_span": 1
        },
        {
          "text": "0.0231",
          "grid_span": 1
        },
        {
          "text": "形变阻抗饱和值的应变率敏感指数",
          "grid_span": 1
        }
      ],
      [
        {
          "text": "α",
          "grid_span": 1
        },
        {
          "text": "1.34",
          "grid_span": 1
        },
        {
          "text": "应变硬化指数",
          "grid_span": 1
        }
      ]
    ]
  }
]
